Repository: mfaizansworkspace-ai/ydrogen-embrittlement-in-austenitic-stainless-steels-tested-in-hydrogen-gas

# HE-Austenite

An open dataset of hydrogen embrittlement in austenitic stainless steels tested in **hydrogen gas**, with the weld zone recorded for every row.

**Version 0.3** · 113 records · 45 fields · 9 sources, 1983–2024 · Data CC BY 4.0 · Code MIT

v0.3 corrects two errors found in the first deposit of v0.2 and keeps everything that version added: per-heat composition, a nickel equivalent recomputed on one expression for every record, and Md30. See [Changes](#changes).

**On the numbering.** An untagged snapshot of this repository was downloadable from 23 September 2026 and has been used in at least one external analysis, where it is cited as v0.1. It carried no composition data. v0.2 was the first archived release, deposited on 2 October 2026, and v0.3 supersedes it. Cite a release by its DOI and its version together.

Values were extracted by hand from published tables. No new experiments were performed, and no source document is redistributed here.

## Why this dataset exists

Hydrogen infrastructure is welded. Refuelling stations run at 70 MPa, storage vessels and tube trailers are welded assemblies, and repurposing existing pipe networks depends on how the joints behave rather than the plate.

A weld is a casting sitting inside a wrought product. Its structure is dendritic, its composition differs from the parent metal, and austenitic stainless weld metal deliberately retains a few percent of delta ferrite to avoid solidification cracking. The weld is therefore the part of a joint least like the material a designer looked up, and the part hydrogen reaches first.

Most published embrittlement data covers base metal, and most recent weld studies charge specimens electrochemically, which cannot be converted to an equivalent gas pressure without assumptions about charging efficiency. This dataset keeps only gaseous exposure and records the weld zone for every row.

## What the data shows

Relative reduction of area (RRA) is the reduction of area measured in or after hydrogen divided by the value in the reference environment. A value of 1.0 means no measurable loss. Japanese regulatory practice accepts austenitic stainless steels for hydrogen service at RRA ≥ 0.80.

Zone and alloy family are **not independent** in this dataset, so they have to be read together. The table below is the honest form of the comparison — each cell gives the number of records and their median RRA.

| Alloy family | Base metal | Whole welded joint | Weld metal | All |
|---|---|---|---|---|
| Type 304 family | 14 / 0.72 | 8 / 0.59 | 12 / 0.48 | 34 / 0.53 |
| Types 316 and 317 | 8 / 0.99 | 4 / 0.96 | 2 / 0.73 | 14 / 0.96 |
| Types 321 and 347 | 3 / 0.91 | — | — | 3 / 0.91 |
| 21-6-9 | 2 / 0.98 | 12 / 0.87 | — | 14 / 0.92 |
| 22-13-5 | 4 / 1.01 | — | — | 4 / 1.01 |
| Type 310 | 2 / 0.97 | — | — | 2 / 0.97 |
| Duplex 2507 | 2 / 0.43 | — | — | 2 / 0.43 |
| A286 | 1 / 0.51 | — | — | 1 / 0.51 |
| **All families** | **36 / 0.85** | **24 / 0.83** | **14 / 0.49** | **74 / 0.80** |

The bottom row — base metal 0.85 against weld metal 0.49 — looks like a large weld penalty, but the two groups are not comparable head to head. The 14 weld-metal records come from three sources and 12 of them are type 304 family, while the 36 base-metal records span eight families and include the more stable grades. The within-family rows are where the zone effect can actually be read: 0.72 against 0.48 in the type 304 family, and 0.99 against 0.73 in types 316 and 317, on two weld records.
The alloy family ordering follows austenite stability. Type 310 and the nitrogen-strengthened grades 21-6-9 and 22-13-5 hold their ductility; the type 304 family, whose austenite transforms under strain, does not.

## Data quality

- Extraction was manual, from source tables into a validated JSON schema.
- 24 of 113 records were independently re-extracted from the source documents and compared; all matched. Those rows are marked `verified = yes`.
- 103 of the 113 ratios were computed from a stored pair of absolute values, and every one reproduces to within 0.002 on recomputation. The nine records from Younes (2013) carry a ratio computed from a reported percentage loss (1 − loss/100) and so have no `property_reference` or `property_h2`; the single Matsuoka record carries a ratio the source printed directly.
- Every record was checked against the scope rule, validated against the schema, range-checked, and checked for a unique identifier.
- Where a source printed its own ratio alongside absolute values, the computed value was compared against it. For Balch et al. (2015) the six computed weld values reproduce the published ones within rounding.
- The nickel-equivalent expression was checked against four values the sources themselves print: Nakamura et al. (2018) heat P (29.88) and filler heat a (30.05), and Fukunaga (2024) SUS316CW (28.5) and A286 (34.8). All four reproduce exactly. The one disagreement is Balch et al.

File: HE AUSTENTINE/he-austenite/data/records_raw.json (part 1 of 4)
[
 {
  "record_id": "CASKEY-T3-1-RA",
  "doi": "OSTI-5906050",
  "first_author": "Caskey",
  "year": 1983,
  "open_access": true,
  "alloy_grade": "304L",
  "uns_number": null,
  "product_form": "unknown",
  "weld_process": "none",
  "heat_input_kJ_per_mm": null,
  "filler_metal": null,
  "zone": "base metal",
  "composition_wt_pct": {
   "Cr": 19.0,
   "Ni": 10.0
  },
  "ni_equivalent": null,
  "delta_ferrite_pct": null,
  "pre_strain_pct": null,
  "hydrogen_exposure": "gaseous in-situ",
  "h2_pressure_MPa": 69.0,
  "charging_current_density_A_per_m2": null,
  "charging_time_h": null,
  "hydrogen_content_wt_ppm": null,
  "test_temperature_K": 295.0,
  "strain_rate_per_s": null,
  "test_type": "tensile",
  "property_name": "reduction of area",
  "property_h2": 33.0,
  "relative_ratio": 0.407,
  "fracture_mode": "unknown",
  "derived_fields": [
   "relative_ratio"
  ],
  "extraction_pass": 1,
  "human_verified": true,
  "notes": "Caskey DP-1643 Table 3. Condition: annealed. Reference environment 69 MPa helium, not air.  Composition from Caskey Table A-1 (nominal).",
  "property_reference": 81.0,
  "reference_environment": "helium"
 },
 {
  "record_id": "CASKEY-T3-1-EL",
  "doi": "OSTI-5906050",
  "first_author": "Caskey",
  "year": 1983,
  "open_access": true,
  "alloy_grade": "304L",
  "uns_number": null,
  "product_form": "unknown",
  "weld_process": "none",
  "heat_input_kJ_per_mm": null,
  "filler_metal": null,
  "zone": "base metal",
  "composition_wt_pct": {
   "Cr": 19.0,
   "Ni": 10.0
  },
  "ni_equivalent": null,
  "delta_ferrite_pct": null,
  "pre_strain_pct": null,
  "hydrogen_exposure": "gaseous in-situ",
  "h2_pressure_MPa": 69.0,
  "charging_current_density_A_per_m2": null,
  "charging_time_h": null,
  "hydrogen_content_wt_ppm": null,
  "test_temperature_K": 295.0,
  "strain_rate_per_s": null,
  "test_type": "tensile",
  "property_name": "elongation",
  "property_h2": 48.0,
  "relative_ratio": 0.649,
  "fracture_mode": "unknown",
  "derived_fields": [
   "relative_ratio"
  ],
  "extraction_pass": 1,
  "human_verified": true,
  "notes": "Caskey DP-1643 Table 3. Condition: annealed. Reference environment 69 MPa helium, not air.  Composition from Caskey Table A-1 (nominal).",
  "property_reference": 74.0,
  "reference_environment": "helium"
 },
 {
  "record_id": "CASKEY-T3-2-RA",
  "doi": "OSTI-5906050",
  "first_author": "Caskey",
  "year": 1983,
  "open_access": true,
  "alloy_grade": "304L",
  "uns_number": null,
  "product_form": "unknown",
  "weld_process": "none",
  "heat_input_kJ_per_mm": null,
  "filler_metal": null,
  "zone": "base metal",
  "composition_wt_pct": {
   "Cr": 19.0,
   "Ni": 10.0
  },
  "ni_equivalent": null,
  "delta_ferrite_pct": null,
  "pre_strain_pct": null,
  "hydrogen_exposure": "gaseous in-situ",
  "h2_pressure_MPa": 69.0,
  "charging_current_density_A_per_m2": null,
  "charging_time_h": null,
  "hydrogen_content_wt_ppm": null,
  "test_temperature_K": 295.0,
  "strain_rate_per_s": null,
  "test_type": "tensile",
  "property_name": "reduction of area",
  "property_h2": 69.0,
  "relative_ratio": 0.896,
  "fracture_mode": "unknown",
  "derived_fields": [
   "relative_ratio"
  ],
  "extraction_pass": 1,
  "human_verified": true,
  "notes": "Caskey DP-1643 Table 3. Condition: HERF (high energy rate forged). Reference environment 69 MPa helium, not air.  Composition from Caskey Table A-1 (nominal).",
  "property_reference": 77.0,
  "reference_environment": "helium"
 },
 {
  "record_id": "CASKEY-T3-2-EL",
  "doi": "OSTI-5906050",
  "first_author": "Caskey",
  "year": 1983,
  "open_access": true,
  "alloy_grade": "304L",
  "uns_number": null,
  "product_form": "unknown",
  "weld_process": "none",
  "heat_input_kJ_per_mm": null,
  "filler_metal": null,
  "zone": "base metal",
  "composition_wt_pct": {
   "Cr": 19.0,
   "Ni": 10.0
  },
  "ni_equivalent": null,
  "delta_ferrite_pct": null,
  "pre_strain_pct": null,
  "hydrogen_exposure": "gaseous in-situ",
  "h2_pressure_MPa": 69.0,
  "charging_current_density_A_per_m2": null,
  "charging_time_h": null,
  "hydrogen_content_wt_ppm": null,
  "test_temperature_K": 295.0,
  "strain_rate_per_s": null,
  "test_type": "tensile",
  "property_name": "elongation",
  "property_h2": 41.0,
  "relative_ratio": 0.953,
  "fracture_mode": "unknown",
  "derived_fields": [
   "relative_ratio"
  ],
  "extraction_pass": 1,
  "human_verified": true,
  "notes": "Caskey DP-1643 Table 3. Condition: HERF (high energy rate forged). Reference environment 69 MPa helium, not air.  Composition from Caskey Table A-1 (nominal).",
  "property_reference": 43.0,
  "reference_environment": "helium"
 },
 {
  "record_id": "CASKEY-T3-3-RA",
  "doi": "OSTI-5906050",
  "first_author": "Caskey",
  "year": 1983,
  "open_access": true,
  "alloy_grade": "310",
  "uns_number": null,
  "product_form": "unknown",
  "weld_process": "none",
  "heat_input_kJ_per_mm": null,
  "filler_metal": null,
  "zone": "base metal",
  "composition_wt_pct": {
   "Cr": 25.0,
   "Ni": 20.0,
   "C": 0.25
  },
  "ni_equivalent": null,
  "delta_ferrite_pct": null,
  "pre_strain_pct": null,
  "hydrogen_exposure": "gaseous in-situ",
  "h2_pressure_MPa": 69.0,
  "charging_current_density_A_per_m2": null,
  "charging_time_h": null,
  "hydrogen_content_wt_ppm": null,
  "test_temperature_K": 295.0,
  "strain_rate_per_s": null,
  "test_type": "tensile",
  "property_name": "reduction of area",
  "property_h2": 79.0,
  "relative_ratio": 0.963,
  "fracture_mode": "unknown",
  "derived_fields": [
   "relative_ratio"
  ],
  "extraction_pass": 1,
  "human_verified": true,
  "notes": "Caskey DP-1643 Table 3. Condition: annealed. Reference environment 69 MPa helium, not air. stable austenite Composition from Caskey Table A-1 (nominal).",
  "property_reference": 82.0,
  "reference_environment": "helium"
 },
 {
  "record_id": "CASKEY-T3-3-EL",
  "doi": "OSTI-5906050",
  "first_author": "Caskey",
  "year": 1983,
  "open_access": true,
  "alloy_grade": "310",
  "uns_number": null,
  "product_form": "unknown",
  "weld_process": "none",
  "heat_input_kJ_per_mm": null,
  "filler_metal": null,
  "zone": "base metal",
  "composition_wt_pct": {
   "Cr": 25.0,
   "Ni": 20.0,
   "C": 0.25
  },
  "ni_equivalent": null,
  "delta_ferrite_pct": null,
  "pre_strain_pct": null,
  "hydrogen_exposure": "gaseous in-situ",
  "h2_pressure_MPa": 69.0,
  "charging_current_density_A_per_m2": null,
  "charging_time_h": null,
  "hydrogen_content_wt_ppm": null,
  "test_temperature_K": 295.0,
  "strain_rate_per_s": null,
  "test_type": "tensile",
  "property_name": "elongation",
  "property_h2": 66.0,
  "relative_ratio": 0.985,
  "fracture_mode": "unknown",
  "derived_fields": [
   "relative_ratio"
  ],
  "extraction_pass": 1,
  "human_verified": true,
  "notes": "Caskey DP-1643 Table 3. Condition: annealed. Reference environment 69 MPa helium, not air. stable austenite Composition from Caskey Table A-1 (nominal).",
  "property_reference": 67.0,
  "reference_environment": "helium"
 },
 {
  "record_id": "CASKEY-T3-4-RA",
  "doi": "OSTI-5906050",
  "first_author": "Caskey",
  "year": 1983,
  "open_access": true,
  "alloy_grade": "310",
  "uns_number": null,
  "product_form": "unknown",
  "weld_process": "none",
  "heat_input_kJ_per_mm": null,
  "filler_metal": null,
  "zone": "base metal",
  "composition_wt_pct": {
   "Cr": 25.0,
   "Ni": 20.0,
   "C": 0.25
  },
  "ni_equivalent": null,
  "delta_ferrite_pct": null,
  "pre_strain_pct": null,
  "hydrogen_exposure": "gaseous in-situ",
  "h2_pressure_MPa": 69.0,
  "charging_current_density_A_per_m2": null,
  "charging_time_h": null,
  "hydrogen_content_wt_ppm": null,
  "test_temperature_K": 295.0,
  "strain_rate_per_s": null,
  "test_type": "tensile",
  "property_name": "reduction of area",
  "property_h2": 70.0,
  "relative_ratio": 0.986,
  "fracture_mode": "unknown",
  "derived_fields": [
   "relative_ratio"
  ],
  "extraction_pass": 1,
  "human_verified": true,
  "notes": "Caskey DP-1643 Table 3. Condition: HERF. Reference environment 69 MPa helium, not air. stable austenite Composition from Caskey Table A-1 (nominal).",
  "property_reference": 71.0,
  "reference_environment": "helium"
 },
 {
  "record_id": "CASKEY-T3-4-EL",
  "doi": "OSTI-5906050",
  "first_author": "Caskey",
  "year": 1983,
  "open_access": true,
  "alloy_grade": "310",
  "uns_number": null,
  "product_form": "unknown",
  "weld_process": "none",
  "heat_input_kJ_per_mm": null,
  "filler_metal": null,
  "zone": "base metal",
  "composition_wt_pct": {
   "Cr": 25.0,
   "Ni": 20.0,
   "C": 0.25
  },
  "ni_equivalent": null,
  "delta_ferrite_pct": null,
  "pre_strain_pct": null,
  "hydrogen_exposure": "gaseous in-situ",
  "h2_pressure_MPa": 69.0,
  "charging_current_density_A_per_m2": null,
  "charging_time_h": null,
  "hydrogen_content_wt_ppm": null,
  "test_temperature_K": 295.0,
  "strain_rate_per_s": null,
  "test_type": "tensile",
  "property_name": "elongation",
  "property_h2": 24.0,
  "relative_ratio": 1.143,
  "fracture_mode": "unknown",
  "derived_fields": [
   "relative_ratio"
  ],
  "extraction_pass": 1,
  "human_verified": true,
  "notes": "Caskey DP-1643 Table 3. Condition: HERF. Reference environment 69 MPa helium, not air. stable austenite Composition from Caskey Table A-1 (nominal).",
  "property_reference": 21.0,
  "reference_environment": "helium"
 },
 {
  "record_id": "CASKEY-T3-5-RA",
  "doi": "OSTI-5906050",
  "first_author": "Caskey",
  "year": 1983,
  "open_access": true,
  "alloy_grade": "Nitronic 40 (21-6-9)",
  "uns_number": null,
  "product_form": "unknown",
  "weld_process": "none",
  "heat_input_kJ_per_mm": null,
  "filler_metal": null,
  "zone": "base metal",
  "composition_wt_pct": {
   "Cr": 21.0,
   "Ni": 6.0,
   "Mn": 9.0,
   "N": 0.275
  },
  "ni_equivalent": null,
  "delta_ferrite_pct": null,
  "pre_strain_pct": null,
  "hydrogen_exposure": "gaseous in-situ",
  "h2_pressure_MPa": 69.0,
  "charging_current_density_A_per_m2": null,
  "charging_time_h": null,
  "hydrogen_content_wt_ppm": null,
  "test_temperature_K": 295.0,
  "strain_rate_per_s": null,
  "test_type": "tensile",
  "property_name": "reduction of area",
  "property_h2": 77.0,
  "relative_ratio": 0.987,
  "fracture_mode": "unknown",
  "derived_fields": [
   "relative_ratio"
  ],
  "extraction_pass": 1,
  "human_verified": true,
  "notes": "Caskey DP-1643 Table 3. Condition: annealed. Reference environment 69 MPa helium, not air.  Composition from Caskey Table A-1 (nominal).",
  "property_reference": 78.0,
  "reference_environment": "helium"
 },
 {
  "record_id": "CASKEY-T3-5-EL",
  "doi": "OSTI-5906050",
  "first_author": "Caskey",
  "year": 1983,
  "open_access": true,
  "alloy_grade": "Nitronic 40 (21-6-9)",
  "uns_number": null,
  "product_form": "unknown",
  "weld_process": "none",
  "heat_input_kJ_per_mm": null,
  "filler_metal": null,
  "zone": "base metal",
  "composition_wt_pct": {
   "Cr": 21.0,
   "Ni": 6.0,
   "Mn": 9.0,
   "N": 0.275
  },
  "ni_equivalent": null,
  "delta_ferrite_pct": null,
  "pre_strain_pct": null,
  "hydrogen_exposure": "gaseous in-situ",
  "h2_pressure_MPa": 69.0,
  "charging_current_density_A_per_m2": null,
  "charging_time_h": null,
  "hydrogen_content_wt_ppm": null,
  "test_temperature_K": 295.0,
  "strain_rate_per_s": null,
  "test_type": "tensile",
  "property_name": "elongation",
  "property_h2": 59.0,
  "relative_ratio": 1.017,
  "fracture_mode": "unknown",
  "derived_fields": [
   "relative_ratio"
  ],
  "extraction_pass": 1,
  "human_verified": true,
  "notes": "Caskey DP-1643 Table 3. Condition: annealed. Reference environment 69 MPa helium, not air.  Composition from Caskey Table A-1 (nominal).",
  "property_reference": 58.0,
  "reference_environment": "helium"
 },
 {
  "record_id": "CASKEY-T3-6-RA",
  "doi": "OSTI-5906050",
  "first_author": "Caskey",
  "year": 1983,
  "open_access": true,
  "alloy_grade": "Nitronic 40 (21-6-9)",
  "uns_number": null,
  "product_form": "unknown",
  "weld_process": "none",
  "heat_input_kJ_per_mm": null,
  "filler_metal": null,
  "zone": "base metal",
  "composition_wt_pct": {
   "Cr": 21.0,
   "Ni": 6.0,
   "Mn": 9.0,
   "N": 0.275
  },
  "ni_equivalent": null,
  "delta_ferrite_pct": null,
  "pre_strain_pct": null,
  "hydrogen_exposure": "gaseous in-situ",
  "h2_pressure_MPa": 69.0,
  "charging_current_density_A_per_m2": null,
  "charging_time_h": null,
  "hydrogen_content_wt_ppm": null,
  "test_temperature_K": 295.0,
  "strain_rate_per_s": null,
  "test_type": "tensile",
  "property_name": "reduction of area",
  "property_h2": 73.0,
  "relative_ratio": 0.973,
  "fracture_mode": "unknown",
  "derived_fields": [
   "relative_ratio"
  ],
  "extraction_pass": 1,
  "human_verified": true,
  "notes": "Caskey DP-1643 Table 3. Condition: HERF. Reference environment 69 MPa helium, not air.  Composition from Caskey Table A-1 (nominal).",
  "property_reference": 75.0,
  "reference_environment": "helium"
 },
 {
  "record_id": "CASKEY-T3-6-EL",
  "doi": "OSTI-5906050",
  "first_author": "Caskey",
  "year": 1983,
  "open_access": true,
  "alloy_grade": "Nitronic 40 (21-6-9)",
  "uns_number": null,
  "product_form": "unknown",
  "weld_process": "none",
  "heat_input_kJ_per_mm": null,
  "filler_metal": null,
  "zone": "base metal",
  "composition_wt_pct": {
   "Cr": 21.0,
   "Ni": 6.0,
   "Mn": 9.0,
   "N": 0.275
  },
  "ni_equivalent": null,
  "delta_ferrite_pct": null,
  "pre_strain_pct": null,
  "hydrogen_exposure": "gaseous in-situ",
  "h2_pressure_MPa": 69.0,
  "charging_current_density_A_per_m2": null,
  "charging_time_h": null,
  "hydrogen_content_wt_ppm": null,
  "test_temperature_K": 295.0,
  "strain_rate_per_s": null,
  "test_type": "tensile",
  "property_name": "elongation",
  "property_h2": 30.0,
  "relative_ratio": 0.882,
  "fracture_mode": "unknown",
  "derived_fields": [
   "relative_ratio"
  ],
  "extraction_pass": 1,
  "human_verified": true,
  "notes": "Caskey DP-1643 Table 3. Condition: HERF. Reference environment 69 MPa helium, not air.  Composition from Caskey Table A-1 (nominal).",
  "property_reference": 34.0,
  "reference_environment": "helium"
 },
 {
  "doi": "OSTI-5906050",
  "first_author": "Caskey",
  "year": 1983,
  "open_access": true,
  "uns_number": null,
  "weld_process": "none",
  "heat_input_kJ_per_mm": null,
  "filler_metal": null,
  "zone": "base metal",
  "ni_equivalent": null,
  "delta_ferrite_pct": null,
  "pre_strain_pct": null,
  "charging_current_density_A_per_m2": null,
  "charging_time_h": null,
  "hydrogen_content_wt_ppm": null,
  "strain_rate_per_s": null,
  "fracture_mode": "unknown",
  "derived_fields": [
   "relative_ratio"
  ],
  "extraction_pass": 1,
  "human_verified": false,
  "composition_wt_pct": {
   "Cr": 19.0,
   "Ni": 10.0
  },
  "record_id": "CASKEY-T6-1-TS",
  "alloy_grade": "304L",
  "product_form": "unknown",
  "hydrogen_exposure": "gaseous precharge",
  "h2_pressure_MPa": 69.0,
  "test_temperature_K": 295.0,
  "test_type": "tensile",
  "property_name": "tensile strength",
  "property_reference": 600,
  "property_h2": 530,
  "relative_ratio": 0.883,
  "reference_environment": "uncharged",
  "notes": "Caskey Table 6, smooth specimen; hydrogen gas 69 MPa, 200 days at 380 K; reference = annealed 200 d at 380 K in argon Composition from Caskey Table A-1 (nominal)."
 },
 {
  "doi": "OSTI-5906050",
  "first_author": "Caskey",
  "year": 1983,
  "open_access": true,
  "uns_number": null,
  "weld_process": "none",
  "heat_input_kJ_per_mm": null,
  "filler_metal": null,
  "zone": "base metal",
  "ni_equivalent": null,
  "delta_ferrite_pct": null,
  "pre_strain_pct": null,
  "charging_current_density_A_per_m2": null,
  "charging_time_h": null,
  "hydrogen_content_wt_ppm": null,
  "strain_rate_per_s": null,
  "fracture_mode": "unknown",
  "derived_fields": [
   "relative_ratio"
  ],
  "extraction_pass": 1,
  "human_verified": false,
  "composition_wt_pct": {
   "Cr": 19.0,
   "Ni": 10.0
  },
  "record_id": "CASKEY-T6-1-PS",
  "alloy_grade": "304L",
  "product_form": "unknown",
  "hydrogen_exposure": "gaseous precharge",
  "h2_pressure_MPa": 69.0,
  "test_temperature_K": 295.0,
  "test_type": "tensile",
  "property_name": "plastic strain to failure",
  "property_reference": 1.43,
  "property_h2": 0.37,
  "relative_ratio": 0.259,
  "reference_environment": "uncharged",
  "notes": "Caskey Table 6, smooth specimen; reference = annealed in argon Composition from Caskey Table A-1 (nominal)."
 },
 {
  "doi": "OSTI-5906050",
  "first_author": "Caskey",
  "year": 1983,
  "open_access": true,
  "uns_number": null,
  "weld_process": "none",
  "heat_input_kJ_per_mm": null,
  "filler_metal": null,
  "zone": "base metal",
  "ni_equivalent": null,
  "delta_ferrite_pct": null,
  "pre_strain_pct": null,
  "charging_current_density_A_per_m2": null,
  "charging_time_h": null,
  "hydrogen_content_wt_ppm": null,
  "strain_rate_per_s": null,
  "fracture_mode": "unknown",
  "derived_fields": [
   "relative_ratio"
  ],
  "extraction_pass": 1,
  "human_verified": false,
  "composition_wt_pct": {
   "Cr": 19.0,
   "Ni": 10.0
  },
  "record_id": "CASKEY-T6-2-TS",
  "alloy_grade": "304L",
  "product_form": "unknown",
  "hydrogen_exposure": "gaseous precharge",
  "h2_pressure_MPa": 69.0,
  "test_temperature_K": 295.0,
  "test_type": "tensile",
  "property_name": "notched tensile strength",
  "property_reference": 710,
  "property_h2": 580,
  "relative_ratio": 0.817,
  "reference_environment": "uncharged",
  "notes": "Caskey Table 6, notched specimen; reference = annealed in argon Composition from Caskey Table A-1 (nominal)."
 },
 {
  "doi": "OSTI-5906050",
  "first_author": "Caskey",
  "year": 1983,
  "open_access": true,
  "uns_number": null,
  "weld_process": "none",
  "heat_input_kJ_per_mm": null,
  "filler_metal": null,
  "zone": "base metal",
  "ni_equivalent": null,
  "delta_ferrite_pct": null,
  "pre_strain_pct": null,
  "charging_current_density_A_per_m2": null,
  "charging_time_h": null,
  "hydrogen_content_wt_ppm": null,
  "strain_rate_per_s": null,
  "fracture_mode": "unknown",
  "derived_fields": [
   "relative_ratio"
  ],
  "extraction_pass": 1,
  "human_verified": false,
  "composition_wt_pct": {
   "Cr": 19.0,
   "Ni": 10.0
  },
  "record_id": "CASKEY-T6-2-PS",
  "alloy_grade": "304L",
  "product_form": "unknown",
  "hydrogen_exposure": "gaseous precharge",
  "h2_pressure_MPa": 69.0,
  "test_temperature_K": 295.0,
  "test_type": "tensile",
  "property_name": "plastic strain to failure",
  "property_reference": 0.24,
  "property_h2": 0.13,
  "relative_ratio": 0.542,
  "reference_environment": "uncharged",
  "notes": "Caskey Table 6, notched specimen; reference = annealed in argon Composition from Caskey Table A-1 (nominal)."
 },
 {
  "doi": "OSTI-5906050",
  "first_author": "Caskey",
  "year": 1983,
  "open_access": true,
  "uns_number": null,
  "weld_process": "none",
  "heat_input_kJ_per_mm": null,
  "filler_metal": null,
  "zone": "base metal",
  "ni_equivalent": null,
  "delta_ferrite_pct": null,
  "pre_strain_pct": null,
  "charging_current_density_A_per_m2": null,
  "charging_time_h": null,
  "hydrogen_content_wt_ppm": null,
  "strain_rate_per_s": null,
  "fracture_mode": "unknown",
  "derived_fields": [
   "relative_ratio"
  ],
  "extraction_pass": 1,
  "human_verified": false,
  "composition_wt_pct": {
   "Cr": 19.0,
   "Ni": 10.0
  },
  "record_id": "CASKEY-T10-1-PS",
  "alloy_grade": "304L",
  "product_form": "unknown",
  "hydrogen_exposure": "gaseous precharge",
  "h2_pressure_MPa": 69.0,
  "test_temperature_K": 295.0,
  "test_type": "tensile",
  "property_name": "plastic strain to failure",
  "property_reference": 1.83,
  "property_h2": 0.87,
  "relative_ratio": 0.475,
  "reference_environment": "uncharged",
  "notes": "Caskey Table 10, HERF condition; 69 MPa H2 at 480 K for 55 days; reference = unexposed Composition from Caskey Table A-1 (nominal)."
 },
 {
  "doi": "OSTI-5906050",
  "first_author": "Caskey",
  "year": 1983,
  "open_access": true,
  "uns_number": null,
  "weld_process": "none",
  "heat_input_kJ_per_mm": null,
  "filler_metal": null,
  "zone": "base metal",
  "ni_equivalent": null,
  "delta_ferrite_pct": null,
  "pre_strain_pct": null,
  "charging_current_density_A_per_m2": null,
  "charging_time_h": null,
  "hydrogen_content_wt_ppm": null,
  "strain_rate_per_s": null,
  "fracture_mode": "unknown",
  "derived_fields": [
   "relative_ratio"
  ],
  "extraction_pass": 1,
  "human_verified": false,
  "composition_wt_pct": {
   "Cr": 19.0,
   "Ni": 10.0
  },
  "record_id": "CASKEY-T10-1-EL",
  "alloy_grade": "304L",
  "product_form": "unknown",
  "hydrogen_exposure": "gaseous precharge",
  "h2_pressure_MPa": 69.0,
  "test_temperature_K": 295.0,
  "test_type": "tensile",
  "property_name": "elongation",
  "property_reference": 32,
  "property_h2": 35,
  "relative_ratio": 1.094,
  "reference_environment": "uncharged",
  "notes": "Caskey Table 10, HERF; total elongation barely changed while plastic strain to fracture halved Composition from Caskey Table A-1 (nominal)."
 },
 {
  "doi": "OSTI-5906050",
  "first_author": "Caskey",
  "year": 1983,
  "open_access": true,
  "uns_number": null,
  "weld_process": "none",
  "heat_input_kJ_per_mm": null,
  "filler_metal": null,
  "zone": "base metal",
  "ni_equivalent": null,
  "delta_ferrite_pct": null,
  "pre_strain_pct": null,
  "charging_current_density_A_per_m2": null,
  "charging_time_h": null,
  "hydrogen_content_wt_ppm": null,
  "strain_rate_per_s": null,
  "fracture_mode": "unknown",
  "derived_fields": [
   "relative_ratio"
  ],
  "extraction_pass": 1,
  "human_verified": false,
  "composition_wt_pct": {
   "Cr": 21.0,
   "Ni": 6.0,
   "Mn": 9.0,
   "N": 0.275
  },
  "record_id": "CASKEY-T11-1-PS",
  "alloy_grade": "Nitronic 40 (21-6-9)",
  "product_form": "unknown",
  "hydrogen_exposure": "gaseous precharge",
  "h2_pressure_MPa": 30.0,
  "test_temperature_K": 295.0,
  "test_type": "tensile",
  "property_name": "plastic strain to failure",
  "property_reference": 1.2,
  "property_h2": 0.76,
  "relative_ratio": 0.633,
  "reference_environment": "uncharged",
  "notes": "Caskey Table 11, HERF; 30 MPa H2 at 480 K for 56 days then aged 7 years at 250 K; reference = unexposed Composition from Caskey Table A-1 (nominal)."
 },
 {
  "doi": "ASME PVP2015-45591",
  "first_author": "Balch",
  "year": 2015,
  "open_access": false,
  "alloy_grade": "304L base / 308L filler weld",
  "uns_number": null,
  "product_form": "weld",
  "weld_process": "GTAW",
  "heat_input_kJ_per_mm": null,
  "filler_metal": "ER308L",
  "zone": "weld metal",
  "composition_wt_pct": {
   "Cr": 20.5,
   "Ni": 10.3,
   "Mn": 1.56,
   "Si": 0.5,
   "C": 0.028,
   "N": 0.055,
   "Mo": 0.01
  },
  "ni_equivalent": 26.49,
  "delta_ferrite_pct": null,
  "pre_strain_pct": null,
  "hydrogen_exposure": "gaseous precharge",
  "h2_pressure_MPa": 138.0,
  "charging_current_density_A_per_m2": null,
  "charging_time_h": 336.0,
  "hydrogen_content_wt_ppm": 139.0,
  "test_temperature_K": 295.0,
  "strain_rate_per_s": 0.00076,
  "test_type": "tensile",
  "fracture_mode": "unknown",
  "derived_fields": [
   "ni_equivalent",
   "relative_ratio"
  ],
  "extraction_pass": 1,
  "human_verified": true,
  "reference_environment": "uncharged",
  "record_id": "BALCH15-LONG-TOP-RA",
  "property_name": "reduction of area",
  "property_reference": 77.0,
  "property_h2": 40.0,
  "relative_ratio": 0.519,
  "notes": "Balch et al. PVP2015-45591 Table 3. Multipass GTA weld, gage section 100% weld deposit; longitudinal orientation, top of weld. Precharged 300 C, 138 MPa H2, 2 weeks -> 7700 appm (about 139 wt ppm). Composition is the 308L filler wire; 304L base metal 19.25Cr-10.25Ni."
 },
 {
  "doi": "ASME PVP2015-45591",
  "first_author": "Balch",
  "year": 2015,
  "open_access": false,
  "alloy_grade": "304L base / 308L filler weld",
  "uns_number": null,
  "product_form": "weld",
  "weld_process": "GTAW",
  "heat_input_kJ_per_mm": null,
  "filler_metal": "ER308L",
  "zone": "weld metal",
  "composition_wt_pct": {
   "Cr": 20.5,
   "Ni": 10.3,
   "Mn": 1.56,
   "Si": 0.5,
   "C": 0.028,
   "N": 0.055,
   "Mo": 0.01
  },
  "ni_equivalent": 26.49,
  "delta_ferrite_pct": null,
  "pre_strain_pct": null,
  "hydrogen_exposure": "gaseous precharge",
  "h2_pressure_MPa": 138.0,
  "charging_current_density_A_per_m2": null,
  "charging_time_h": 336.0,
  "hydrogen_content_wt_ppm": 139.0,
  "test_temperature_K": 295.0,
  "strain_rate_per_s": 0.00076,
  "test_type": "tensile",
  "fracture_mode": "unknown",
  "derived_fields": [
   "ni_equivalent",
   "relative_ratio"
  ],
  "extraction_pass": 1,
  "human_verified": true,
  "reference_environment": "uncharged",
  "record_id": "BALCH15-LONG-TOP-EL",
  "property_name": "elongation",
  "property_reference": 56.0,
  "property_h2": 28.0,
  "relative_ratio": 0.5,
  "notes": "Balch et al. PVP2015-45591 Table 3. Multipass GTA weld, gage section 100% weld deposit; longitudinal orientation, top of weld. Precharged 300 C, 138 MPa H2, 2 weeks -> 7700 appm (about 139 wt ppm). Composition is the 308L filler wire; 304L base metal 19.25Cr-10.25Ni."
 },
 {
  "doi": "ASME PVP2015-45591",
  "first_author": "Balch",
  "year": 2015,
  "open_access": false,
  "alloy_grade": "304L base / 308L filler weld",
  "uns_number": null,
  "product_form": "weld",
  "weld_process": "GTAW",
  "heat_input_kJ_per_mm": null,
  "filler_metal": "ER308L",
  "zone": "weld metal",
  "composition_wt_pct": {
   "Cr": 20.5,
   "Ni": 10.3,
   "Mn": 1.56,
   "Si": 0.5,
   "C": 0.028,
   "N": 0.055,
   "Mo": 0.01
  },
  "ni_equivalent": 26.49,
  "delta_ferrite_pct": null,
  "pre_strain_pct": null,
  "hydrogen_exposure": "gaseous precharge",
  "h2_pressure_MPa": 138.0,
  "charging_current_density_A_per_m2": null,
  "charging_time_h": 336.0,
  "hydrogen_content_wt_ppm": 139.0,
  "test_temperature_K": 295.0,
  "strain_rate_per_s": 0.00076,
  "test_type": "tensile",
  "fracture_mode": "unknown",
  "derived_fields": [
   "ni_equivalent",
   "relative_ratio"
  ],
  "extraction_pass": 1,
  "human_verified": true,
  "reference_environment": "uncharged",
  "record_id": "BALCH15-LONG-CENTER-RA",
  "property_name": "reduction of area",
  "property_reference": 78.0,
  "property_h2": 34.0,
  "relative_ratio": 0.436,
  "notes": "Balch et al. PVP2015-45591 Table 3. Multipass GTA weld, gage section 100% weld deposit; longitudinal orientation, center of weld. Precharged 300 C, 138 MPa H2, 2 weeks -> 7700 appm (about 139 wt ppm). Composition is the 308L filler wire; 304L base metal 19.25Cr-10.25Ni."
 },
 {
  "doi": "ASME PVP2015-45591",
  "first_author": "Balch",
  "year": 2015,
  "open_access": false,
  "alloy_grade": "304L base / 308L filler weld",
  "uns_number": null,
  "product_form": "weld",
  "weld_process": "GTAW",
  "heat_input_kJ_per_mm": null,
  "filler_metal": "ER308L",
  "zone": "weld metal",
  "composition_wt_pct": {
   "Cr": 20.5,
   "Ni": 10.3,
   "Mn": 1.56,
   "Si": 0.5,
   "C": 0.028,
   "N": 0.055,
   "Mo": 0.01
  },
  "ni_equivalent": 26.49,
  "delta_ferrite_pct": null,
  "pre_strain_pct": null,
  "hydrogen_exposure": "gaseous precharge",
  "h2_pressure_MPa": 138.0,
  "charging_current_density_A_per_m2": null,
  "charging_time_h": 336.0,
  "hydrogen_content_wt_ppm": 139.0,
  "test_temperature_K": 295.0,
  "strain_rate_per_s": 0.00076,
  "test_type": "tensile",
  "fracture_mode": "unknown",
  "derived_fields": [
   "ni_equivalent",
   "relative_ratio"
  ],
  "extraction_pass": 1,
  "human_verified": true,
  "reference_environment": "uncharged",
  "record_id": "BALCH15-LONG-CENTER-EL",
  "property_name": "elongation",
  "property_reference": 44.0,
  "property_h2": 28.0,
  "relative_ratio": 0.636,
  "notes": "Balch et al. PVP2015-45591 Table 3. Multipass GTA weld, gage section 100% weld deposit; longitudinal orientation, center of weld. Precharged 300 C, 138 MPa H2, 2 weeks -> 7700 appm (about 139 wt ppm). Composition is the 308L filler wire; 304L base metal 19.25Cr-10.25Ni."
 },
 {
  "doi": "ASME PVP2015-45591",
  "first_author": "Balch",
  "year": 2015,
  "open_access": false,
  "alloy_grade": "304L base / 308L filler weld",
  "uns_number": null,
  "product_form": "weld",
  "weld_process": "GTAW",
  "heat_input_kJ_per_mm": null,
  "filler_metal": "ER308L",
  "zone": "weld metal",
  "composition_wt_pct": {
   "Cr": 20.5,
   "Ni": 10.3,
   "Mn": 1.56,
   "Si": 0.5,
   "C": 0.028,
   "N": 0.055,
   "Mo": 0.01
  },
  "ni_equivalent": 26.49,
  "delta_ferrite_pct": null,
  "pre_strain_pct": null,
  "hydrogen_exposure": "gaseous precharge",
  "h2_pressure_MPa": 138.0,
  "charging_current_density_A_per_m2": null,
  "charging_time_h": 336.0,
  "hydrogen_content_wt_ppm": 139.0,
  "test_temperature_K": 295.0,
  "strain_rate_per_s": 0.00076,
  "test_type": "tensile",
  "fracture_mode": "unknown",
  "derived_fields": [
   "ni_equivalent",
   "relative_ratio"
  ],
  "extraction_pass": 1,
  "human_verified": true,
  "reference_environment": "uncharged",
  "record_id": "BALCH15-LONG-ROOT-RA",
  "property_name": "reduction of area",
  "property_reference": 78.0,
  "property_h2": 28.0,
  "relative_ratio": 0.359,
  "notes": "Balch et al. PVP2015-45591 Table 3. Multipass GTA weld, gage section 100% weld deposit; longitudinal orientation, root of weld. Precharged 300 C, 138 MPa H2, 2 weeks -> 7700 appm (about 139 wt ppm). Composition is the 308L filler wire; 304L base metal 19.25Cr-10.25Ni."
 },
 {
  "doi": "ASME PVP2015-45591",
  "first_author": "Balch",
  "year": 2015,
  "open_access": false,
  "alloy_grade": "304L base / 308L filler weld",
  "uns_number": null,
  "product_form": "weld",
  "weld_process": "GTAW",
  "heat_input_kJ_per_mm": null,
  "filler_metal": "ER308L",
  "zone": "weld metal",
  "composition_wt_pct": {
   "Cr": 20.5,
   "Ni": 10.3,
   "Mn": 1.56,
   "Si": 0.5,
   "C": 0.028,
   "N": 0.055,
   "Mo": 0.01
  },
  "ni_equivalent": 26.49,
  "delta_ferrite_pct": null,
  "pre_strain_pct": null,
  "hydrogen_exposure": "gaseous precharge",
  "h2_pressure_MPa": 138.0,
  "charging_current_density_A_per_m2": null,
  "charging_time_h": 336.0,
  "hydrogen_content_wt_ppm": 139.0,
  "test_temperature_K": 295.0,
  "strain_rate_per_s": 0.00076,
  "test_type": "tensile",
  "fracture_mode": "unknown",
  "derived_fields": [
   "ni_equivalent",
   "relative_ratio"
  ],
  "extraction_pass": 1,
  "human_verified": true,
  "reference_environment": "uncharged",
  "record_id": "BALCH15-LONG-ROOT-EL",
  "property_name": "elongation",
  "property_reference": 38.0,
  "property_h2": 21.0,
  "relative_ratio": 0.553,
  "notes": "Balch et al. PVP2015-45591 Table 3. Multipass GTA weld, gage section 100% weld deposit; longitudinal orientation, root of weld. Precharged 300 C, 138 MPa H2, 2 weeks -> 7700 appm (about 139 wt ppm). Composition is the 308L filler wire; 304L base metal 19.25Cr-10.25Ni."
 },
 {
  "doi": "ASME PVP2015-45591",
  "first_author": "Balch",
  "year": 2015,
  "open_access": false,
  "alloy_grade": "304L base / 308L filler weld",
  "uns_number": null,
  "product_form": "weld",
  "weld_process": "GTAW",
  "heat_input_kJ_per_mm": null,
  "filler_metal": "ER308L",
  "zone": "weld metal",
  "composition_wt_pct": {
   "Cr": 20.5,
   "Ni": 10.3,
   "Mn": 1.56,
   "Si": 0.5,
   "C": 0.028,
   "N": 0.055,
   "Mo": 0.01
  },
  "ni_equivalent": 26.49,
  "delta_ferrite_pct": null,
  "pre_strain_pct": null,
  "hydrogen_exposure": "gaseous precharge",
  "h2_pressure_MPa": 138.0,
  "charging_current_density_A_per_m2": null,
  "charging_time_h": 336.0,
  "hydrogen_content_wt_ppm": 139.0,
  "test_temperature_K": 295.0,
  "strain_rate_per_s": 0.00076,
  "test_type": "tensile",
  "fracture_mode": "unknown",
  "derived_fields": [
   "ni_equivalent",
   "relative_ratio"
  ],
  "extraction_pass": 1,
  "human_verified": true,
  "reference_environment": "uncharged",
  "record_id": "BALCH15-TRAN-TOP-RA",
  "property_name": "reduction of area",
  "property_reference": 82.0,
  "property_h2": 38.0,
  "relative_ratio": 0.463,
  "notes": "Balch et al. PVP2015-45591 Table 3. Multipass GTA weld, gage section 100% weld deposit; transverse orientation, top of weld. Precharged 300 C, 138 MPa H2, 2 weeks -> 7700 appm (about 139 wt ppm). Composition is the 308L filler wire; 304L base metal 19.25Cr-10.25Ni."
 },
 {
  "doi": "ASME PVP2015-45591",
  "first_author": "Balch",
  "year": 2015,
  "open_access": false,
  "alloy_grade": "304L base / 308L filler weld",
  "uns_number": null,
  "product_form": "weld",
  "weld_process": "GTAW",
  "heat_input_kJ_per_mm": null,
  "filler_metal": "ER308L",
  "zone": "weld metal",
  "composition_wt_pct": {
   "Cr": 20.5,
   "Ni": 10.3,
   "Mn": 1.56,
   "Si": 0.5,
   "C": 0.028,
   "N": 0.055,
   "Mo": 0.01
  },
  "ni_equivalent": 26.49,
  "delta_ferrite_pct": null,
  "pre_strain_pct": null,
  "hydrogen_exposure": "gaseous precharge",
  "h2_pressure_MPa": 138.0,
  "charging_current_density_A_per_m2": null,
  "charging_time_h": 336.0,
  "hydrogen_content_wt_ppm": 139.0,
  "test_temperature_K": 295.0,
  "strain_rate_per_s": 0.00076,
  "test_type": "tensile",
  "fracture_mode": "unknown",
  "derived_fields": [
   "ni_equivalent",
   "relative_ratio"
  ],
  "extraction_pass": 1,
  "human_verified": true,
  "reference_environment": "uncharged",
  "record_id": "BALCH15-TRAN-TOP-EL",
  "property_name": "elongation",
  "property_reference": 54.0,
  "property_h2": 33.0,
  "relative_ratio": 0.611,
  "notes": "Balch et al. PVP2015-45591 Table 3. Multipass GTA weld, gage section 100% weld deposit; transverse orientation, top of weld. Precharged 300 C, 138 MPa H2, 2 weeks -> 7700 appm (about 139 wt ppm). Composition is the 308L filler wire; 304L base metal 19.25Cr-10.25Ni."
 },
 {
  "doi": "ASME PVP2015-45591",
  "first_author": "Balch",
  "year": 2015,
  "open_access": false,
  "alloy_grade": "304L base / 308L filler weld",
  "uns_number": null,
  "product_form": "weld",
  "weld_process": "GTAW",
  "heat_input_kJ_per_mm": null,
  "filler_metal": "ER308L",
  "zone": "weld metal",
  "composition_wt_pct": {
   "Cr": 20.5,
   "Ni": 10.3,
   "Mn": 1.56,
   "Si": 0.5,
   "C": 0.028,
   "N": 0.055,
   "Mo": 0.01
  },
  "ni_equivalent": 26.49,
  "delta_ferrite_pct": null,
  "pre_strain_pct": null,
  "hydrogen_exposure": "gaseous precharge",
  "h2_pressure_MPa": 138.0,
  "charging_current_density_A_per_m2": null,
  "charging_time_h": 336.0,
  "hydrogen_content_wt_ppm": 139.0,
  "test_temperature_K": 295.0,
  "strain_rate_per_s": 0.00076,
  "test_type": "tensile",
  "fracture_mode": "unknown",
  "derived_fields": [
   "ni_equivalent",
   "relative_ratio"
  ],
  "extraction_pass": 1,
  "human_verified": true,
  "reference_environment": "uncharged",
  "record_id": "BALCH15-TRAN-CENTER-RA",
  "property_name": "reduction of area",
  "property_reference": 80.0,
  "property_h2": 34.0,
  "relative_ratio": 0.425,
  "notes": "Balch et al. PVP2015-45591 Table 3. Multipass GTA weld, gage section 100% weld deposit; transverse orientation, center of weld. Precharged 300 C, 138 MPa H2, 2 weeks -> 7700 appm (about 139 wt ppm). Composition is the 308L filler wire; 304L base metal 19.25Cr-10.25Ni."
 },
 {
  "doi": "ASME PVP2015-45591",
  "first_author": "Balch",
  "year": 2015,
  "open_access": false,
  "alloy_grade": "304L base / 308L filler weld",
  "uns_number": null,
  "product_form": "weld",
  "weld_process": "GTAW",
  "heat_input_kJ_per_mm": null,
  "filler_metal": "ER308L",
  "zone": "weld metal",
  "composition_wt_pct": {
   "Cr": 20.5,
   "Ni": 10.3,
   "Mn": 1.56,
   "Si": 0.5,
   "C": 0.028,
   "N": 0.055,
   "Mo": 0.01
  },
  "ni_equivalent": 26.49,
  "delta_ferrite_pct": null,
  "pre_strain_pct": null,
  "hydrogen_exposure": "gaseous precharge",
  "h2_pressure_MPa": 138.0,
  "charging_current_density_A_per_m2": null,
  "charging_time_h": 336.0,
  "hydrogen_content_wt_ppm": 139.0,
  "test_temperature_K": 295.0,
  "strain_rate_per_s": 0.00076,
  "test_type": "tensile",
  "fracture_mode": "unknown",
  "derived_fields": [
   "ni_equivalent",
   "relative_ratio"
  ],
  "extraction_pass": 1,
  "human_verified": true,
  "reference_environment": "uncharged",
  "record_id": "BALCH15-TRAN-CENTER-EL",
  "property_name": "elongation",
  "property_reference": 43.0,
  "property_h2": 24.0,
  "relative_ratio": 0.558,
  "notes": "Balch et al. PVP2015-45591 Table 3. Multipass GTA weld, gage section 100% weld deposit; transverse orientation, center of weld. Precharged 300 C, 138 MPa H2, 2 weeks -> 7700 appm (about 139 wt ppm). Composition is the 308L filler wire; 304L base metal 19.25Cr-10.25Ni."
 },
 {
  "doi": "ASME PVP2015-45591",
  "first_author": "Balch",
  "year": 2015,
  "open_access": false,
  "alloy_grade": "304L base / 308L filler weld",
  "uns_number": null,
  "product_form": "weld",
  "weld_process": "GTAW",
  "heat_input_kJ_per_mm": null,
  "filler_metal": "ER308L",
  "zone": "weld metal",
  "composition_wt_pct": {
   "Cr": 20.5,
   "Ni": 10.3,
   "Mn": 1.56,
   "Si": 0.5,
   "C": 0.028,
   "N": 0.055,
   "Mo": 0.01
  },
  "ni_equivalent": 26.49,
  "delta_ferrite_pct": null,
  "pre_strain_pct": null,
  "hydrogen_exposure": "gaseous precharge",
  "h2_pressure_MPa": 138.0,
  "charging_current_density_A_per_m2": null,
  "charging_time_h": 336.0,
  "hydrogen_content_wt_ppm": 139.0,
  "test_temperature_K": 295.0,
  "strain_rate_per_s": 0.00076,
  "test_type": "tensile",
  "fracture_mode": "unknown",
  "derived_fields": [
   "ni_equivalent",
   "relative_ratio"
  ],
  "extraction_pass": 1,
  "human_verified": true,
  "reference_environment": "uncharged",
  "record_id": "BALCH15-TRAN-ROOT-RA",
  "property_name": "reduction of area",
  "property_reference": 83.0,
  "property_h2": 41.0,
  "relative_ratio": 0.494,
  "notes": "Balch et al. PVP2015-45591 Table 3. Multipass GTA weld, gage section 100% weld deposit; transverse orientation, root of weld. Precharged 300 C, 138 MPa H2, 2 weeks -> 7700 appm (about 139 wt ppm). Composition is the 308L filler wire; 304L base metal 19.25Cr-10.25Ni."
 },
 {
  "doi": "ASME PVP2015-45591",
  "first_author": "Balch",
  "year": 2015,
  "open_access": false,
  "alloy_grade": "304L base / 308L filler weld",
  "uns_number": null,
  "product_form": "weld",
  "weld_process": "GTAW",
  "heat_input_kJ_per_mm": null,
  "filler_metal": "ER308L",
  "zone": "weld metal",
  "composition_wt_pct": {
   "Cr": 20.5,
   "Ni": 10.3,
   "Mn": 1.56,
   "Si": 0.5,
   "C": 0.028,
   "N": 0.055,
   "Mo": 0.01
  },
  "ni_equivalent": 26.49,
  "delta_ferrite_pct": null,
  "pre_strain_pct": null,
  "hydrogen_exposure": "gaseous precharge",
  "h2_pressure_MPa": 138.0,
  "charging_current_density_A_per_m2": null,
  "charging_time_h": 336.0,
  "hydrogen_content_wt_ppm": 139.0,
  "test_temperature_K": 295.0,
  "strain_rate_per_s": 0.00076,
  "test_type": "tensile",
  "fracture_mode": "unknown",
  "derived_fields": [
   "ni_equivalent",
   "relative_ratio"
  ],
  "extraction_pass": 1,
  "human_verified": true,
  "reference_environment": "uncharged",
  "record_id": "BALCH15-TRAN-ROOT-EL",
  "property_name": "elongation",
  "property_reference": 38.0,
  "property_h2": 24.0,
  "relative_ratio": 0.632,
  "notes": "Balch et al. PVP2015-45591 Table 3. Multipass GTA weld, gage section 100% weld deposit; transverse orientation, root of weld. Precharged 300 C, 138 MPa H2, 2 weeks -> 7700 appm (about 139 wt ppm). Composition is the 308L filler wire; 304L base metal 19.25Cr-10.25Ni."
 },
 {
  "doi": "SAND2012-7321",
  "first_author": "San Marchi",
  "year": 2012,
  "open_access": true,
  "uns_number": null,
  "heat_input_kJ_per_mm": null,
  "ni_equivalent": null,
  "pre_strain_pct": null,
  "charging_current_density_A_per_m2": null,
  "test_temperature_K": 295.0,
  "fracture_mode": "unknown",
  "derived_fields": [
   "relative_ratio"
  ],
  "extraction_pass": 1,
  "human_verified": false,
  "composition_wt_pct": {},
  "record_id": "SAND2012-ch2101-T3111-1",
  "alloy_grade": "304L heat W69",
  "product_form": "unknown",
  "weld_process": "none",
  "filler_metal": null,
  "zone": "base metal",
  "delta_ferrite_pct": null,
  "hydrogen_exposure": "gaseous in-situ",
  "h2_pressure_MPa": 69.0,
  "hydrogen_content_wt_ppm": null,
