Repository: mfaizansworkspace-ai/ydrogen-embrittlement-in-austenitic-stainless-steels-tested-in-hydrogen-gas

# HE-Austenite

An open dataset of hydrogen embrittlement in austenitic stainless steels tested in **hydrogen gas**, with the weld zone recorded for every row.

**Version 0.3** · 113 records · 45 fields · 9 sources, 1983–2024 · Data CC BY 4.0 · Code MIT

v0.3 corrects two errors found in the first deposit of v0.2 and keeps everything that version added: per-heat composition, a nickel equivalent recomputed on one expression for every record, and Md30. See [Changes](#changes).

**On the numbering.** An untagged snapshot of this repository was downloadable from 23 September 2026 and has been used in at least one external analysis, where it is cited as v0.1. It carried no composition data. v0.2 was the first archived release, deposited on 2 October 2026, and v0.3 supersedes it. Cite a release by its DOI and its version together.

Values were extracted by hand from published tables. No new experiments were performed, and no source document is redistributed here.

## Why this dataset exists

Hydrogen infrastructure is welded. Refuelling stations run at 70 MPa, storage vessels and tube trailers are welded assemblies, and repurposing existing pipe networks depends on how the joints behave rather than the plate.

A weld is a casting sitting inside a wrought product. Its structure is dendritic, its composition differs from the parent metal, and austenitic stainless weld metal deliberately retains a few percent of delta ferrite to avoid solidification cracking. The weld is therefore the part of a joint least like the material a designer looked up, and the part hydrogen reaches first.

Most published embrittlement data covers base metal, and most recent weld studies charge specimens electrochemically, which cannot be converted to an equivalent gas pressure without assumptions about charging efficiency. This dataset keeps only gaseous exposure and records the weld zone for every row.

## What the data shows

Relative reduction of area (RRA) is the reduction of area measured in or after hydrogen divided by the value in the reference environment. A value of 1.0 means no measurable loss. Japanese regulatory practice accepts austenitic stainless steels for hydrogen service at RRA ≥ 0.80.

Zone and alloy family are **not independent** in this dataset, so they have to be read together. The table below is the honest form of the comparison — each cell gives the number of records and their median RRA.

| Alloy family | Base metal | Whole welded joint | Weld metal | All |
|---|---|---|---|---|
| Type 304 family | 14 / 0.72 | 8 / 0.59 | 12 / 0.48 | 34 / 0.53 |
| Types 316 and 317 | 8 / 0.99 | 4 / 0.96 | 2 / 0.73 | 14 / 0.96 |
| Types 321 and 347 | 3 / 0.91 | — | — | 3 / 0.91 |
| 21-6-9 | 2 / 0.98 | 12 / 0.87 | — | 14 / 0.92 |
| 22-13-5 | 4 / 1.01 | — | — | 4 / 1.01 |
| Type 310 | 2 / 0.97 | — | — | 2 / 0.97 |
| Duplex 2507 | 2 / 0.43 | — | — | 2 / 0.43 |
| A286 | 1 / 0.51 | — | — | 1 / 0.51 |
| **All families** | **36 / 0.85** | **24 / 0.83** | **14 / 0.49** | **74 / 0.80** |

The bottom row — base metal 0.85 against weld metal 0.49 — looks like a large weld penalty, but the two groups are not comparable head to head. The 14 weld-metal records come from three sources and 12 of them are type 304 family, while the 36 base-metal records span eight families and include the more stable grades. The within-family rows are where the zone effect can actually be read: 0.72 against 0.48 in the type 304 family, and 0.99 against 0.73 in types 316 and 317, on two weld records.
The alloy family ordering follows austenite stability. Type 310 and the nitrogen-strengthened grades 21-6-9 and 22-13-5 hold their ductility; the type 304 family, whose austenite transforms under strain, does not.

## Data quality

- Extraction was manual, from source tables into a validated JSON schema.
- 24 of 113 records were independently re-extracted from the source documents and compared; all matched. Those rows are marked `verified = yes`.
- 103 of the 113 ratios were computed from a stored pair of absolute values, and every one reproduces to within 0.002 on recomputation. The nine records from Younes (2013) carry a ratio computed from a reported percentage loss (1 − loss/100) and so have no `property_reference` or `property_h2`; the single Matsuoka record carries a ratio the source printed directly.
- Every record was checked against the scope rule, validated against the schema, range-checked, and checked for a unique identifier.
- Where a source printed its own ratio alongside absolute values, the computed value was compared against it. For Balch et al. (2015) the six computed weld values reproduce the published ones within rounding.
- The nickel-equivalent expression was checked against four values the sources themselves print: Nakamura et al. (2018) heat P (29.88) and filler heat a (30.05), and Fukunaga (2024) SUS316CW (28.5) and A286 (34.8). All four reproduce exactly. The one disagreement is Balch et al.

File: HE AUSTENTINE/he-austenite/docs/data_dictionary.md
# Data dictionary

One record is one reported test condition and one property.

| Column | Meaning | Populated |
|---|---|---|
| `record_id` | Unique id: source, table, row | 113 of 113 |
| `source_id` | Key into the source list | 113 of 113 |
| `source_short` | Author and year | 113 of 113 |
| `alloy` | Alloy designation, standardised | 113 of 113 |
| `heat` | Heat or cast id where reported | 16 of 113 |
| `material_family` | Grouping used for analysis | 113 of 113 |
| `product_form` | plate, bar, sheet, tube, weld | 113 of 113 |
| `is_weld` | Gauge section contains weld metal (yes/no) | 113 of 113 |
| `zone` | base metal / weld metal / HAZ / fusion line / whole joint | 113 of 113 |
| `weld_process` | GTAW, GMAW, PAW, EBW, laser | 60 of 113 |
| `filler_metal` | Filler wire designation | 50 of 113 |
| `ferrite_number` | Ferrite number of the weld metal, FN, where reported | 2 of 113 |
| `hydrogen_exposure` | gaseous in-situ or gaseous precharge | 113 of 113 |
| `h2_pressure_MPa` | Hydrogen gas pressure, MPa |
| `hydrogen_content_wppm` | Hydrogen content, wt ppm | 52 of 113 |
| `charging_time_h` | Precharging duration, hours | 45 of 113 |
| `test_temperature_K` | Test temperature, K |
| `test_temperature_C` | Test temperature, degrees C |
| `strain_rate_per_s` | Nominal strain rate, 1/s | 64 of 113 |
| `test_type` | tensile or SSRT | 113 of 113 |
| `property_name` | reduction of area, elongation, tensile strength, plastic strain to failure, notched tensile strength | 113 of 113 |
| `reference_environment` | air, helium, nitrogen, argon or uncharged | 113 of 113 |
| `property_reference` | Value in the reference environment, % or MPa | 103 of 113 |
| `property_h2` | Value in or after hydrogen, % or MPa | 103 of 113 |
| `relative_ratio` | property_h2 / property_reference, or the ratio as the source printed it where absolute values were not given; RRA when the property is reduction of area | 113 of 113 |
| `embrittlement_flag` | no measurable loss >= 0.95, moderate 0.80-0.95, significant < 0.80 | 113 of 113 |
| `ni_equivalent` | Nickel equivalent (Hirayama), wt %, computed where composition was reported | 14 of 113 |
| `derived` | Fields computed rather than reported by the source | 113 of 113 |
| `verified` | Independently re-extracted and matched (yes/no) | 113 of 113 |
| `notes` | Source table, test conditions and caveats | 113 of 113 |

## Sources

| ID | Citation | Access |
|---|---|---|
| S1 | Caskey GR Jr. Hydrogen Compatibility Handbook for Stainless Steels. DP-1643, Savannah River Laboratory, June 1983. | open |
| S2 | San Marchi C, Somerday BP (eds). Technical Reference on Hydrogen Compatibility of Materials. SAND2012-7321, Sandia National Laboratories, 2012. | open |
| S3 | Balch DK, San Marchi C, et al. Effect of hydrogen on tensile strength and ductility of multipass 304L/308L welds. PVP2015-45591, ASME, 2015. | paywalled |
| S4 | Michler T, Lee Y, Gangloff RP, Naumann J. Influence of macro segregation on hydrogen environment embrittlement of SUS 316L. Int J Hydrogen Energy 34(7) 2009: 3201-3209. | paywalled |
| S5 | Nakamura J, Okazaki S, Matsunaga H, Matsuoka S. SSRT and fatigue life properties of 317L weld metal in high-pressure hydrogen gas. Trans JSME 84(857) 2018 (Japanese). | open |
| S6 | Younes CM, Steele AM, Nicholson JA, Barnett CJ. Influence of hydrogen content on the tensile properties and fracture of austenitic stainless steel welds. Int J Hydrogen Energy 38 2013: 4864-4876. | paywalled |
| S7 | Iyer KJL. The influence of hydrogen on the mechanical properties and structure of a stable 304 stainless steel. Canadian Metallurgical Quarterly, 1989. | paywalled |
| S8 | Fukunaga A. Hydrogen embrittlement behaviors during SSRT tests in gaseous hydrogen for cold-worked type 316 and A286 used in hydrogen refueling stations. Eng Failure Analysis 160 (2024) 108158. | paywalled |
| S9 | Matsuoka S, Yamabe J, Matsunaga H. Hydrogen-induced ductility loss of austenitic stainless steels for SSRT in high-pressure hydrogen gas. Solid State Phenomena 258 (2017) 259-264. | paywalled |
